Repository: f11x-tracks/DMT-BTM-TFK-7152-11400-Matching

** just run launch_dashboard.py and it will have a menu for other scripts

run
thickness_comparison_app - to create data used for other apps
run 
btm_dmt and btm_tfk comparisons
run wafer_map_analys and wafer_map_analysis_contour

# Thickness Measurement Comparison System

A comprehensive tool for comparing thickness measurements between different measurement tools: DMT, BTM, and TFK.

## Overview

This system analyzes and compares thickness measurements from three different tools:
- **DMT**: XML format with coordinates in mm
- **BTM**: CSV format with coordinates in mm  
- **TFK**: XML format with native coordinate units (converted to mm)

## Features

### Three Comparison Types
1. **DMT vs TFK** (Original) - Compare Direct Measurement Tool vs Thin Film Kit
2. **BTM vs DMT** (New) - Compare Bottom Tool Measurement vs Direct Measurement Tool
3. **BTM vs TFK** (New) - Compare Bottom Tool Measurement vs Thin Film Kit

### Analysis Features
- Spatial coordinate matching within 4mm threshold
- Thickness delta analysis with statistical summaries
- Spatial visualization of measurement differences
- Box plots and distribution analysis by wafer
- Interactive web dashboard for DMT vs TFK comparison

## Data Formats

### DMT Data (XML)
- Files: `DMT/*.xml`
- Thickness: `<Label>Layer 1 Thickness</Label>` → `<Datum>` (Angstrom)
- Coordinates: `<XWaferLoc>`, `<YWaferLoc>` (mm)

### TFK Data (XML)  
- Files: `TFK/*.xml`
- Thickness: `<Label>T1</Label>` → `<Datum>` (Angstrom)
- Coordinates: `<XNative>`, `<YNative>` (converted: divide by 10,000,000 to get mm)

### BTM Data (CSV)
- Files: `BTM/*.csv`
- Thickness: `Film Thickness` column (Angstrom)
- Coordinates: `X[mm]`, `Y[mm]` columns (mm)

## Usage

### Quick Start
Run the interactive launcher:
```bash
python launch_dashboard.py
```

This provides a menu with options:
1. DMT vs TFK Comparison (Original)
2. BTM vs DMT Comparison (New)  
3. BTM vs TFK Comparison (New)
4. Run All Comparisons
5. Launch Dashboard (DMT vs TFK)
6. Exit

### Individual Scripts

#### DMT vs TFK Comparison
```bash
python thickness_comparison_app.py
```
- Creates: `matched_thickness_data.csv`, various plots
- Output folder: `comparison_results/`

#### BTM vs DMT Comparison  
```bash
python btm_dmt_comparison.py
```
- Creates: `btm_dmt_matched_data.csv`, analysis plots
- Output folder: `btm_dmt_comparison_results/`

#### BTM vs TFK Comparison
```bash
python btm_tfk_comparison.py  
```
- Creates: `btm_tfk_matched_data.csv`, analysis plots
- Output folder: `btm_tfk_comparison_results/`

#### Interactive Dashboard
```bash
python thickness_dashboard.py
```
- Requires: `matched_thickness_data.csv` from DMT vs TFK comparison
- Opens web interface at: http://127.0.0.1:8050/

## Output Files

### Analysis Results
Each comparison generates:
- **Matched Data CSV**: All matched point pairs with deltas
- **Summary Report**: Statistical analysis in text format
- **Visualization Plots**: 2x2 grid with correlation, distribution, and spatial analysis

### DMT vs TFK Extended Output
- Spatial delta plots with color mapping
- Radial analysis with spline fits
- Location ranking tables (best/worst agreement)
- Wafer-averaged spatial maps

## Key Analysis Parameters

- **Distance Threshold**: 4.0mm (points matched within this distance)
- **Coordinate System**: All measurements converted to mm units
- **Thickness Units**: Angstrom (Å) for all tools
- **Matching Algorithm**: Euclidean distance using scipy.spatial.distance.cdist

### DMT Edge Correction
- **Edge Radius Threshold**: 146mm (measurements at radius > 146mm are considered edge sites)
- **Edge Correction**: +125 Å applied to DMT thickness measurements at edge locations
- **Purpose**: Compensates for systematic measurement bias in DMT readings at wafer edge
- **Application**: Only applies to DMT vs TFK comparisons; correction is applied before calculating thickness deltas

## Results Interpretation

### Thickness Delta
- **Positive Delta**: First tool reads higher than second tool
- **Negative Delta**: First tool reads lower than second tool
- Example: BTM - DMT = +2.5Å means BTM reads 2.5Å thicker than DMT

### Spatial Analysis
- Color maps show spatial patterns in measurement differences
- Wafer maps identify regions with systematic bias
- Radial analysis reveals center-to-edge trends

## File Structure
```
project/
├── BTM/                    # BTM CSV data files
├── DMT/                    # DMT XML data files  
├── TFK/                    # TFK XML data files
├── btm_dmt_comparison.py   # BTM vs DMT analysis
├── btm_tfk_comparison.py   # BTM vs TFK analysis
├── thickness_comparison_app.py    # DMT vs TFK analysis
├── thickness_dashboard.py         # Interactive dashboard
├── launch_dashboard.py     # Main launcher script
├── requirements.txt        # Python dependencies
└── README.md              # This documentation
```

File: output/location_delta_summary_radial.csv
X_mm,Y_mm,Comparison_Type,Delta_Mean,Delta_Std,Abs_Delta,Count,Tool1_Mean,Tool2_Mean
-135.0,-57.0,DMT-TFK,-93.23,7.88,93.23,4.0,11351.2,11444.43
-135.0,57.0,DMT-TFK,-86.89,4.99,86.89,4.0,11360.41,11447.3
-120.0,-3.0,DMT-TFK,4.42,1.49,4.42,4.0,11371.19,11366.77
-96.0,-57.0,DMT-TFK,10.24,1.44,10.24,4.0,11387.34,11377.1
-96.0,96.0,DMT-TFK,10.53,2.01,10.53,4.0,11329.63,11319.1
-72.0,63.0,DMT-TFK,7.81,1.64,7.81,4.0,11419.56,11411.75
-57.0,-135.0,DMT-TFK,-98.48,11.65,98.48,4.0,11352.55,11451.03
-57.0,-96.0,DMT-TFK,10.99,1.82,10.99,4.0,11387.34,11376.35
-57.0,18.0,DMT-TFK,16.8,0.73,16.8,4.0,11493.4,11476.6
-57.0,96.0,DMT-TFK,10.29,2.5,10.29,4.0,11387.71,11377.43
-57.0,135.0,DMT-TFK,-81.68,9.41,81.68,4.0,11362.69,11444.38
-48.0,-36.0,DMT-TFK,13.46,1.49,13.46,4.0,11493.31,11479.85
-18.0,-57.0,DMT-TFK,16.77,1.09,16.77,4.0,11492.85,11476.07
-18.0,57.0,DMT-TFK,14.52,2.01,14.52,4.0,11493.22,11478.7
0.0,-135.0,DMT-TFK,9.0,3.88,9.0,4.0,11331.4,11322.4
0.0,0.0,DMT-TFK,16.37,7.36,16.37,4.0,11580.65,11564.28
0.0,126.0,DMT-TFK,11.22,0.92,11.22,4.0,11356.69,11345.47
18.0,-96.0,DMT-TFK,10.7,2.18,10.7,4.0,11412.35,11401.65
18.0,-21.0,DMT-TFK,16.66,1.27,16.66,4.0,11553.66,11537.0
18.0,18.0,DMT-TFK,19.44,1.12,19.44,4.0,11556.74,11537.3
18.0,96.0,DMT-TFK,11.17,2.12,11.17,4.0,11413.72,11402.55
57.0,-135.0,DMT-TFK,-97.85,8.24,97.85,4.0,11351.68,11449.53
57.0,57.0,DMT-TFK,12.56,1.59,12.56,4.0,11438.89,11426.32
72.0,-69.0,DMT-TFK,7.66,1.39,7.66,4.0,11411.36,11403.7
72.0,-3.0,DMT-TFK,10.49,2.01,10.49,4.0,11458.37,11447.88
72.0,126.0,DMT-TFK,0.62,3.57,0.62,4.0,11313.84,11313.23
96.0,-96.0,DMT-TFK,10.85,1.56,10.85,4.0,11328.48,11317.62
96.0,18.0,DMT-TFK,11.64,1.88,11.64,4.0,11413.76,11402.12
96.0,63.0,DMT-TFK,5.52,2.22,5.52,4.0,11377.74,11372.23
135.0,18.0,DMT-TFK,12.88,1.85,12.88,4.0,11326.63,11313.75
141.0,-36.0,DMT-TFK,-25.72,4.36,25.72,4.0,11316.73,11342.45
-136.2,-57.9,BTM-DMT,21.92,3.54,21.92,16.0,3364.88,3342.95
-136.2,57.9,BTM-DMT,22.34,4.74,22.34,16.0,3365.12,3342.78
-118.6,-3.6,BTM-DMT,-2.65,5.65,2.65,16.0,3343.94,3346.59
-96.5,-57.9,BTM-DMT,-3.21,5.62,3.21,16.0,3346.56,3349.77
-96.5,96.5,BTM-DMT,-6.08,8.37,6.08,16.0,3335.88,3341.96
-71.2,61.9,BTM-DMT,-1.69,2.88,1.69,16.0,3352.69,3354.38
-57.9,-136.2,BTM-DMT,21.52,3.98,21.52,16.0,3364.56,3343.04
-57.9,-96.5,BTM-DMT,-2.79,5.65,2.79,16.0,3346.44,3349.23
-57.9,19.3,BTM-DMT,0.61,3.08,0.61,16.0,3362.0,3361.39
-57.9,96.5,BTM-DMT,-3.27,5.27,3.27,16.0,3347.06,3350.34
-57.9,136.2,BTM-DMT,20.95,4.48,20.95,16.0,3364.75,3343.8
-47.5,-36.4,BTM-DMT,0.72,3.36,0.72,16.0,3362.06,3361.35
-19.3,-57.9,BTM-DMT,0.48,2.6,0.48,16.0,3361.25,3360.77
-19.3,57.9,BTM-DMT,0.7,2.49,0.7,16.0,3362.0,3361.3
0.0,-134.7,BTM-DMT,-5.25,8.56,5.25,16.0,3335.38,3340.62
0.0,-3.6,BTM-DMT,0.89,5.25,0.89,16.0,3371.44,3370.55
0.0,127.4,BTM-DMT,-5.18,6.77,5.18,16.0,3340.75,3345.93
19.3,-96.5,BTM-DMT,-1.55,4.07,1.55,16.0,3350.81,3352.36
19.3,-19.3,BTM-DMT,2.8,4.21,2.8,16.0,3369.88,3367.07
19.3,19.3,BTM-DMT,2.78,4.47,2.78,16.0,3370.5,3367.72
19.3,96.5,BTM-DMT,-2.22,3.94,2.22,16.0,3352.06,3354.28
57.9,-136.2,BTM-DMT,21.19,4.22,21.19,16.0,3365.56,3344.37
57.9,57.9,BTM-DMT,-0.68,2.88,0.68,16.0,3355.06,3355.74
71.2,-69.2,BTM-DMT,-1.66,4.2,1.66,16.0,3351.19,3352.85
71.2,-3.6,BTM-DMT,-0.07,2.77,0.07,16.0,3357.5,3357.57
71.2,127.4,BTM-DMT,-4.35,8.9,4.35,16.0,3335.06,3339.41
94.9,61.8,BTM-DMT,-2.91,4.97,2.91,16.0,3346.56,3349.47
96.5,-96.5,BTM-DMT,-5.95,8.46,5.95,16.0,3335.12,3341.07
96.5,19.3,BTM-DMT,-2.12,4.09,2.12,16.0,3351.25,3353.37
136.2,19.3,BTM-DMT,-6.39,9.27,6.39,16.0,3334.75,3341.14
141.9,-35.9,BTM-DMT,-3.31,7.99,3.31,16.0,3337.25,3340.56
-136.2,-57.9,BTM-TFK,-24.16,5.72,24.16,8.0,3361.88,3386.04
-136.2,57.9,BTM-TFK,-25.41,7.28,25.41,8.0,3363.0,3388.41
-118.6,-3.6,BTM-TFK,-25.53,7.53,25.53,8.0,3344.5,3370.03
-96.5,-57.9,BTM-TFK,-25.38,6.99,25.38,8.0,3346.25,3371.63
-96.5,96.5,BTM-TFK,-26.5,7.89,26.5,8.0,3339.12,3365.62
-71.2,61.9,BTM-TFK,-25.15,6.81,25.15,8.0,3349.0,3374.15
-57.9,-136.2,BTM-TFK,-24.5,5.09,24.5,8.0,3362.0,3386.5
-57.9,-96.5,BTM-TFK,-24.81,7.2,24.81,8.0,3346.25,3371.06
-57.9,19.3,BTM-TFK,-24.36,6.09,24.36,8.0,3354.75,3379.11
-57.9,96.5,BTM-TFK,-26.08,7.83,26.08,8.0,3347.0,3373.08
-57.9,136.2,BTM-TFK,-26.23,7.12,26.23,8.0,3361.75,3387.98
-47.5,-36.4,BTM-TFK,-24.25,6.49,24.25,8.0,3354.75,3379.0
-19.3,-57.9,BTM-TFK,-24.29,6.2,24.29,8.0,3353.88,3378.16
-19.3,57.9,BTM-TFK,-24.96,6.6,24.96,8.0,3354.62,3379.59
0.0,-134.7,BTM-TFK,-26.64,7.25,26.64,8.0,3338.38,3365.02
0.0,-3.6,BTM-TFK,-24.41,7.23,24.41,8.0,3361.62,3386.04
0.0,127.4,BTM-TFK,-26.26,8.52,26.26,8.0,3343.38,3369.64
19.3,-96.5,BTM-TFK,-24.32,6.98,24.32,8.0,3348.12,3372.44
19.3,-19.3,BTM-TFK,-24.05,6.83,24.05,8.0,3358.75,3382.8
19.3,19.3,BTM-TFK,-23.72,6.6,23.72,8.0,3360.25,3383.97
19.3,96.5,BTM-TFK,-25.03,7.14,25.03,8.0,3350.0,3375.03
57.9,-136.2,BTM-TFK,-23.52,5.64,23.52,8.0,3362.62,3386.15
57.9,57.9,BTM-TFK,-25.09,6.64,25.09,8.0,3350.62,3375.72
71.2,-69.2,BTM-TFK,-24.51,6.47,24.51,8.0,3348.88,3373.39
71.2,-3.6,BTM-TFK,-24.5,6.33,24.5,8.0,3351.0,3375.5
71.2,127.4,BTM-TFK,-26.73,8.6,26.73,8.0,3337.75,3364.48
94.9,61.8,BTM-TFK,-25.18,6.1,25.18,8.0,3347.0,3372.18
96.5,-96.5,BTM-TFK,-26.34,8.04,26.34,8.0,3338.25,3364.59
96.5,19.3,BTM-TFK,-24.68,6.84,24.68,8.0,3348.88,3373.55
136.2,19.3,BTM-TFK,-26.33,8.73,26.33,8.0,3338.5,3364.83
136.2,57.9,BTM-TFK,-23.94,7.17,23.94,8.0,3363.12,3387.06
141.9,-35.9,BTM-TFK,-30.1,8.96,30.1,8.0,3339.25,3369.35
