Repository: f11x-tracks/DMT-BTM-TFK-7152-11400-Matching

** just run launch_dashboard.py and it will have a menu for other scripts

run
thickness_comparison_app - to create data used for other apps
run 
btm_dmt and btm_tfk comparisons
run wafer_map_analys and wafer_map_analysis_contour

# Thickness Measurement Comparison System

A comprehensive tool for comparing thickness measurements between different measurement tools: DMT, BTM, and TFK.

## Overview

This system analyzes and compares thickness measurements from three different tools:
- **DMT**: XML format with coordinates in mm
- **BTM**: CSV format with coordinates in mm  
- **TFK**: XML format with native coordinate units (converted to mm)

## Features

### Three Comparison Types
1. **DMT vs TFK** (Original) - Compare Direct Measurement Tool vs Thin Film Kit
2. **BTM vs DMT** (New) - Compare Bottom Tool Measurement vs Direct Measurement Tool
3. **BTM vs TFK** (New) - Compare Bottom Tool Measurement vs Thin Film Kit

### Analysis Features
- Spatial coordinate matching within 4mm threshold
- Thickness delta analysis with statistical summaries
- Spatial visualization of measurement differences
- Box plots and distribution analysis by wafer
- Interactive web dashboard for DMT vs TFK comparison

## Data Formats

### DMT Data (XML)
- Files: `DMT/*.xml`
- Thickness: `<Label>Layer 1 Thickness</Label>` → `<Datum>` (Angstrom)
- Coordinates: `<XWaferLoc>`, `<YWaferLoc>` (mm)

### TFK Data (XML)  
- Files: `TFK/*.xml`
- Thickness: `<Label>T1</Label>` → `<Datum>` (Angstrom)
- Coordinates: `<XNative>`, `<YNative>` (converted: divide by 10,000,000 to get mm)

### BTM Data (CSV)
- Files: `BTM/*.csv`
- Thickness: `Film Thickness` column (Angstrom)
- Coordinates: `X[mm]`, `Y[mm]` columns (mm)

## Usage

### Quick Start
Run the interactive launcher:
```bash
python launch_dashboard.py
```

This provides a menu with options:
1. DMT vs TFK Comparison (Original)
2. BTM vs DMT Comparison (New)  
3. BTM vs TFK Comparison (New)
4. Run All Comparisons
5. Launch Dashboard (DMT vs TFK)
6. Exit

### Individual Scripts

#### DMT vs TFK Comparison
```bash
python thickness_comparison_app.py
```
- Creates: `matched_thickness_data.csv`, various plots
- Output folder: `comparison_results/`

#### BTM vs DMT Comparison  
```bash
python btm_dmt_comparison.py
```
- Creates: `btm_dmt_matched_data.csv`, analysis plots
- Output folder: `btm_dmt_comparison_results/`

#### BTM vs TFK Comparison
```bash
python btm_tfk_comparison.py  
```
- Creates: `btm_tfk_matched_data.csv`, analysis plots
- Output folder: `btm_tfk_comparison_results/`

#### Interactive Dashboard
```bash
python thickness_dashboard.py
```
- Requires: `matched_thickness_data.csv` from DMT vs TFK comparison
- Opens web interface at: http://127.0.0.1:8050/

## Output Files

### Analysis Results
Each comparison generates:
- **Matched Data CSV**: All matched point pairs with deltas
- **Summary Report**: Statistical analysis in text format
- **Visualization Plots**: 2x2 grid with correlation, distribution, and spatial analysis

### DMT vs TFK Extended Output
- Spatial delta plots with color mapping
- Radial analysis with spline fits
- Location ranking tables (best/worst agreement)
- Wafer-averaged spatial maps

## Key Analysis Parameters

- **Distance Threshold**: 4.0mm (points matched within this distance)
- **Coordinate System**: All measurements converted to mm units
- **Thickness Units**: Angstrom (Å) for all tools
- **Matching Algorithm**: Euclidean distance using scipy.spatial.distance.cdist

### DMT Edge Correction
- **Edge Radius Threshold**: 146mm (measurements at radius > 146mm are considered edge sites)
- **Edge Correction**: +125 Å applied to DMT thickness measurements at edge locations
- **Purpose**: Compensates for systematic measurement bias in DMT readings at wafer edge
- **Application**: Only applies to DMT vs TFK comparisons; correction is applied before calculating thickness deltas

## Results Interpretation

### Thickness Delta
- **Positive Delta**: First tool reads higher than second tool
- **Negative Delta**: First tool reads lower than second tool
- Example: BTM - DMT = +2.5Å means BTM reads 2.5Å thicker than DMT

### Spatial Analysis
- Color maps show spatial patterns in measurement differences
- Wafer maps identify regions with systematic bias
- Radial analysis reveals center-to-edge trends

## File Structure
```
project/
├── BTM/                    # BTM CSV data files
├── DMT/                    # DMT XML data files  
├── TFK/                    # TFK XML data files
├── btm_dmt_comparison.py   # BTM vs DMT analysis
├── btm_tfk_comparison.py   # BTM vs TFK analysis
├── thickness_comparison_app.py    # DMT vs TFK analysis
├── thickness_dashboard.py         # Interactive dashboard
├── launch_dashboard.py     # Main launcher script
├── requirements.txt        # Python dependencies
└── README.md              # This documentation
```

File: output/wafer_map_contour_analysis_report.txt
================================================================================
WAFER MAP ANALYSIS SUMMARY REPORT - CONTOUR VERSION
================================================================================

DATASET OVERVIEW:
----------------------------------------
DMT-TFK Comparisons: 124 matched pairs
  Wafers: AANBD234TEC0, AANBD247TEE4, AANBD258TEF7, AANBD260TEF7
BTM-DMT Comparisons: 496 matched pairs
  Wafers: AANBD159TED5, AANBD160TEG6, AANBD182TEC1, AANBD183TEG3, AANBD202TEC1, AANBD204TED2, AANBD216TEB4, AANBD252TEC4, AHJYE733TMA3, GD2SM303JKA0, GD2SM325JKC6, GD2SM381JKF3, GD7LB587JKG0, GD7LB589JKH1, GD7LB591JKH1, WMCTE191ESB7
BTM-TFK Comparisons: 256 matched pairs
  Wafers: AANBD159TED5, AANBD160TEG6, AANBD182TEC1, AANBD183TEG3, AANBD202TEC1, AANBD204TED2, AANBD216TEB4, AANBD252TEC4

LOCATION ANALYSIS:
----------------------------------------
Total measurement locations analyzed: 94

DMT-TFK - Top 5 Highest Delta Locations:
  ( 141.0,  -36.0) mm:   -25.7 ±   4.4 Å
  (  18.0,   18.0) mm:    19.4 ±   1.1 Å
  ( -57.0,   18.0) mm:    16.8 ±   0.7 Å
  ( -18.0,  -57.0) mm:    16.8 ±   1.1 Å
  (  18.0,  -21.0) mm:    16.7 ±   1.3 Å

BTM-DMT - Top 5 Highest Delta Locations:
  (-136.2,   57.9) mm:    22.3 ±   4.7 Å
  (-136.2,  -57.9) mm:    21.9 ±   3.5 Å
  ( -57.9, -136.2) mm:    21.5 ±   4.0 Å
  (  57.9, -136.2) mm:    21.2 ±   4.2 Å
  ( -57.9,  136.2) mm:    20.9 ±   4.5 Å

BTM-TFK - Top 5 Highest Delta Locations:
  ( 141.9,  -35.9) mm:   -30.1 ±   9.0 Å
  (  71.2,  127.4) mm:   -26.7 ±   8.6 Å
  (   0.0, -134.7) mm:   -26.6 ±   7.2 Å
  ( -96.5,   96.5) mm:   -26.5 ±   7.9 Å
  (  96.5,  -96.5) mm:   -26.3 ±   8.0 Å

TOOL STATISTICS BY WAFER:
----------------------------------------

BTM Tool:
  AANBD159TED5:  3334.3 ±   7.5 Å (31 points)
  AANBD160TEG6:  3334.8 ±   7.5 Å (31 points)
  AANBD182TEC1:  3350.4 ±  12.4 Å (31 points)
  AANBD183TEG3:  3360.7 ±   7.6 Å (31 points)
  AANBD202TEC1:  3346.5 ±  12.1 Å (31 points)
  AANBD204TED2:  3358.7 ±   7.3 Å (31 points)
  AANBD216TEB4:  3360.1 ±   7.6 Å (31 points)
  AANBD252TEC4:  3357.6 ±   7.4 Å (31 points)
  AHJYE733TMA3:  3368.1 ±  11.1 Å (31 points)
  GD2SM303JKA0:  3347.0 ±  23.7 Å (31 points)
  GD2SM325JKC6:  3359.7 ±  10.6 Å (31 points)
  GD2SM381JKF3:  3364.6 ±  11.6 Å (31 points)
  GD7LB587JKG0:  3358.1 ±  11.0 Å (31 points)
  GD7LB589JKH1:  3347.9 ±  21.3 Å (31 points)
  GD7LB591JKH1:  3349.3 ±  18.6 Å (31 points)
  WMCTE191ESB7:  3348.3 ±  20.9 Å (31 points)

DMT Tool:
  AANBD234TEC0: 11440.3 ±  65.1 Å (31 points)
  AANBD247TEE4: 11401.1 ±  78.8 Å (31 points)
  AANBD258TEF7: 11429.2 ±  64.7 Å (31 points)
  AANBD260TEF7: 11413.3 ±  81.0 Å (31 points)

TFK Tool:
  AANBD234TEC0: 11433.2 ±  63.0 Å (31 points)
  AANBD247TEE4: 11394.3 ±  76.0 Å (31 points)
  AANBD258TEF7: 11421.5 ±  61.1 Å (31 points)
  AANBD260TEF7: 11406.0 ±  77.8 Å (31 points)

CONTOUR PLOT FEATURES:
----------------------------------------
• Smooth interpolated surfaces showing spatial trends
• White dots overlay showing actual measurement locations
• Contour lines with value labels for precise reading
• Color scales optimized for each measurement type
• High delta locations marked with yellow stars

COORDINATE SYSTEM NOTES:
----------------------------------------
• Each thickness map uses its tool's native coordinate system
• TFK thickness maps now use TFK coordinates for consistency
• Different tool comparisons may include different measurement subsets
• This is expected due to different matching criteria and algorithms

================================================================================
